Repository: BaratiLab/Agentic-Additive-Manufacturing-Alloy-Evaluation

# Agentic-Additive-Manufacturing-Alloy-Discovery
Multi-agent workflow configuration for additive manufacturing alloy discovery via Model Context Protocol (MCP)

## Tools
- [`additive-manufacturing`](https://github.com/ppak10/additive-manufacturing)
- [`thermo-calc`](https://github.com/ppak10/thermo-calc)
- [`workspace-agent`](https://github.com/ppak10/workspace-agent)

File: results/material_property_search/corrosion_resistant_alloys/compositions/SS254.json
{
  "name": "SS254",
  "Fe": 0.5632,
  "C": null,
  "H": null,
  "Mg": null,
  "Ca": null,
  "Y": null,
  "Ti": null,
  "Zr": null,
  "V": null,
  "Nb": null,
  "Ta": null,
  "Cr": 0.195,
  "Mo": 0.06,
  "W": null,
  "Mn": null,
  "Ru": null,
  "Co": null,
  "Ni": 0.175,
  "Cu": 0.005,
  "Zn": null,
  "B": null,
  "Al": null,
  "Si": null,
  "N": 0.0018,
  "P": null,
  "O": null,
  "S": null,
  "Ar": null,
  "Ce": null,
  "Hf": null,
  "Re": null,
  "Pd": null,
  "Pt": null,
  "Li": null,
  "Na": null,
  "K": null,
  "Be": null,
  "Sr": null,
  "Ba": null,
  "Sc": null,
  "Ga": null,
  "Ge": null,
  "Ag": null,
  "In": null,
  "Cd": null,
  "Sn": null,
  "Sb": null,
  "Te": null,
  "Se": null,
  "Pb": null,
  "Bi": null,
  "La": null,
  "Pr": null,
  "Nd": null,
  "Er": null,
  "Ir": null
}

File: results/material_property_search/corrosion_resistant_alloys/process_maps/IN625_processmap/material.json
{
  "name": "IN625",
  "specific_heat_capacity": {
    "magnitude": 410,
    "units": "joule / kelvin / kilogram"
  },
  "absorptivity": {
    "magnitude": 0.4,
    "units": "dimensionless"
  },
  "thermal_conductivity": {
    "magnitude": 9.8,
    "units": "watt / kelvin / meter"
  },
  "density": {
    "magnitude": 8440,
    "units": "kilogram / meter ** 3"
  },
  "temperature_melt": {
    "magnitude": 1586,
    "units": "kelvin"
  },
  "temperature_liquidus": {
    "magnitude": 1609,
    "units": "kelvin"
  },
  "temperature_solidus": {
    "magnitude": 1563,
    "units": "kelvin"
  }
}

File: results/material_property_search/corrosion_resistant_alloys/process_maps/SS316L_processmap/build_parameters.json
{
  "beam_diameter": {
    "magnitude": 80,
    "units": "micron"
  },
  "beam_power": {
    "magnitude": 200,
    "units": "watt"
  },
  "hatch_spacing": {
    "magnitude": 120,
    "units": "micron"
  },
  "layer_height": {
    "magnitude": 30,
    "units": "micron"
  },
  "scan_velocity": {
    "magnitude": 800,
    "units": "millimeter / second"
  },
  "temperature_preheat": {
    "magnitude": 353,
    "units": "kelvin"
  }
}

File: results/material_property_search/corrosion_resistant_alloys/workspace.json
{
  "name": "corrosion_resistant_alloys",
  "out_path": "/home/ppak/GitHub/Agentic-Additive-Manufacturing-Alloy-Discovery/out",
  "workspace_path": "/home/ppak/GitHub/Agentic-Additive-Manufacturing-Alloy-Discovery/out/corrosion_resistant_alloys",
  "config_file": "workspace.json"
}
